Repository: machipanski/DED-IM

# DED-IM: A Novel Method for Mapping and Path Planning in Wire Arc Directed Energy Deposition

# DED-IM
This project is a novel image-based mapping and tool-path planning method for Wire Arc Directed Energy Deposition (WA-DED). The method automatically segments 3D models into distinct regions such as thin walls, contours, bottlenecks, and large internal areas by processing binary images. These segments enable precise, geometry-tailored tool-path generation, significantly improving control over material deposition and reducing arc interruptions. Key innovations include the application of medial axis transforms to accurately map thin walls, the introduction of oscillatory paths for bottleneck areas, and an adaptive weaving pattern that minimizes voids while enhancing geometric precision. The method also integrates user-defined parameters, offering flexibility in region mapping and filling strategies to address specific manufacturing requirements. Experimental results demonstrate the efficacy of DED-IM, showing substantial reductions in common defects such as voids, insufficient material filling, and arc interruptions.

Developed in Python, the method takes a 3D model as input, along with machine-specific parameters, and generates G-code instructions that can be customized for different WA-DED machines. DED-IM automatically segments 3D models into regions like thin walls, contours, bottlenecks, and large internal areas by processing binary images. These parameters are fully adjustable, allowing users to tailor the tool-path strategy to their specific needs. The modular design also makes it easy to integrate new strategies, such as custom zigzag patterns. To use DED-IM in a production workflow, practitioners will need to adjust the software according to their machine specifications.

## Environment preparation

If still needed after the instalation as above, the main libraries used in this project are:

```
ast
bdb
cv2
concurrent.futures
datetime
h5py
itertools
keyring
matplotlib
networkx
numpy
os
random
re
scipy
skimage
subprocess
tkinter
unittest
yaml
```

# Using the Program

To use the program, simply execute the cells in the Jupyter Notebook file named `main.ipynb` in sequence. The program processes each step to generate a structured `.hdf5` file, culminating in the creation of a Gcode file containing the generated paths.

## Weding programs configurations

Most of the steps will ask for a program and strategy of the deposition used. The `welding_config.yaml` file keeps a register of all configurations used and there is allways a option to register a new program.

```shell
- bead_diameter: 6
  bead_superposition: 50
  filling_strategy: offsets
  name: offsets padrao
  off_pause: 600.0
  on_pause: 800.0
  travel_speed: 360.0
  used_region: contours
  voltage: 16.6
  wire_speed: 1.8
```

## Mapping

### Step 1: Input and Initial Processing

The first cell prompts you to input an `.stl` or `.pgm` file. It then utilizes the [Optimal Algorithm for 3D Triangle Mesh Slicing](https://github.com/rminetto/slicing) project to generate images for each layer. These images are used to create a `.hdf5` file, which stores the structural visualization of the layers along with their properties.

### Step 2: Thin Wall Detection

The second cell identifies thin features in the images that might disappear if an offset operation is performed. These regions, known as `Thin Wall regions`, are enclosed as geometric shapes within each layer. The detected regions are saved back into the `.hdf5` file, and you can visualize the mapped regions for each layer.

### Step 3: Contour and Void Analysis

The third cell requests input for the maximum number of contours allowed and the maximum size of void elements tolerated in the process. It then calculates the maximum number of contours that can be generated without exceeding the acceptable void size relative to the melting pool area. The resulting areas are referred to as `Offset Regions`.

### Step 4: Contour Connections and Bottleneck Detection

The fourth cell generates connections between internal and external contours, creating `Offset Bridges`. These bridges are later used as part of the contour, reducing the need to interrupt material deposition. Additionally, it scans the areas within the contours to identify any potential bottlenecks in the internal filling process.
The new `Bottleneck regions` are again separated from the rest of the image as spaces to utilize different filling strategies. 
If there is any superposition between Offset Bridges and Bottleneck regions, the Bottleneck is denominated `Crossover Bridge` and is included into the contours path planning. Otherwise the Bottleneck regios is a `Zigzag Bridge` and is included into the internal filling path planning.

### Step 5: Zigzag regions

The last regions to be mapped are processed in the fifth cell. Any area big enought is now divided by monotonic areas in the orientation of the raster of an zigzag-style filling strate

File: welding_config.yaml
file: welding_config.yaml
lista_programas:
- bead_diameter: 5.8
  bead_diameter_first_layer: 4.5
  bead_superposition: 50.0
  filling_strategy: line simples 360spd
  name: thinw 6/4.5 diam
  off_pause: 600.0
  on_pause: 800.0
  travel_speed: 360.0
  used_region: Thin Walls
  voltage: 16.6
  wire_speed: 3.6
- bead_diameter: 5.8
  bead_diameter_first_layer: 4.5
  bead_superposition: 20
  filling_strategy: offsets
  name: offsets 6/4.5 diam 20sobr 360spd
  off_pause: 600.0
  on_pause: 800.0
  travel_speed: 360.0
  used_region: contours
  voltage: 16.6
  wire_speed: 1.8
- bead_diameter: 5.8
  bead_diameter_first_layer: 4.5
  bead_superposition: 20.0
  filling_strategy: zigzag vai e volta
  name: Largas 6/4.5 diam 20sobr 425spd
  off_pause: 600.0
  on_pause: 800.0
  travel_speed: 425
  used_region: wide_areas
  voltage: 16.6
  wire_speed: 3.6
- bead_diameter: 5.8
  bead_diameter_first_layer: 4.5
  bead_superposition: 20.0
  filling_strategy: weaving
  name: estrang 6/4.5diam 20sobr 420spd
  off_pause: 600.0
  on_pause: 800.0
  travel_speed: 420.0
  used_region: bottleneck
  voltage: 16.6
  wire_speed: 3.0
- bead_diameter: 5.8
  bead_diameter_first_layer: 4.5
  bead_superposition: 20.0
  filling_strategy: weaving
  name: estrang 6/4.5 diam 20sobr 360spd
  off_pause: 600.0
  on_pause: 800.0
  travel_speed: 360.0
  used_region: bottleneck
  voltage: 16.6
  wire_speed: 1.8
- bead_diameter: 6
  bead_diameter_first_layer: 6
  bead_superposition: 50
  filling_strategy: offsets
  name: CNT DEDArcUFSC
  off_pause: 1000
  on_pause: 2000
  travel_speed: 400
  used_region: contours
  voltage: ???
  wire_speed: ???
- bead_diameter: 6
  bead_diameter_first_layer: 6
  bead_superposition: 50
  filling_strategy: weaving
  name: ESTR_REC DEDArcUFSC
  off_pause: 100
  on_pause: 1000
  travel_speed: 920
  used_region: bottleneck
  voltage: ???
  wire_speed: ???
- bead_diameter: 6
  bead_diameter_first_layer: 6
  bead_superposition: 50
  filling_strategy: weaving
  name: ESTR_TRI DEDArcUFSC
  off_pause: 100
  on_pause: 1000
  travel_speed: 747
  used_region: bottleneck
  voltage: ???
  wire_speed: ???
